Repository: jhwu-ustc/DAKS

Large language models (LLMs) hold considerable promise for large-scale data extraction from scientific literatures for catalyst design and practical optimization. However, the pivotal role of human reasoning in converting these structured outputs into formalized scientific knowledge remains underemphasized. Herein, we present a human-in-the-loop workflow integrating LLM-facilitated structured data extraction with iterative, expert-guided curation and analysis. As a proof of concept, we take single-atom catalysts (SACs) for advanced oxidation processes (AOPs) as an example, enabling efficient data extraction, rigorous curation, and a statistically driven interpretation.

File: Results/results-consensus-5.csv (part 2 of 2)
,catalyst,catalyst_substrate,SA_element,SA_valence,co_elements,oxidant,pollutants,pollutant_constant,dose_catalyst,dose_oxidant,pH,catalyst_cycles,pilot_pollutant,pilot_time,ORS,EPR_signals,quencher,DOI
139,Co0.25-NC,carbon skeleton,Co,II,N,ozone,"100 mg/L (oxalic acid), 50 mg/L (p-hydroxybenzoic acid)","0.098 min-1 (oxalic acid), 0.076 min-1 (p-hydroxybenzoic acid)","0.05 g/L (oxalic acid), 0.20 g/L (p-hydroxybenzoic acid)","10 mg/L (oxalic acid), 4.5 mg/L (p-hydroxybenzoic acid)","3.3 (oxalic acid), 4.2 (p-hydroxybenzoic acid)",5,110 mg/L (COD),,"*Oad, 1O2","DMPO-O2•−, TEMPO","slight inhibition (methanol), significant inhibition (DMSO), significant inhibition (TEMP)",10.1016/j.cej.2024.156805
140,CuSA/Fe3C-NC,nitrogen-doped graphene-like carbon substrate,Cu,I to II,N,PMS,50 μM (bisphenol A),0.1613 min-1 (bisphenol A),0.04 g/L,0.2 mM,3.8,5,50 μM (bisphenol A),168 h,"1O2, O2•–","DMPO-O2•-, TEMP-1O2","significant inhibition (p-benzoquinone), significant inhibition (furfuryl alcohol)",10.1016/j.cej.2024.157136
141,Fe-Co-N@C,carbon layer structure,"Fe, Co",,"N, Co",PMS,10 mg/L (BPAF),0.044 min-1 (BPAF),0.3 g/L,0.9 g/L,4,4,,,"SO4-, OH, O2-, 1O2","DMPO-•OH, DMPO-SO4•−, DMPO-•O2 −, TEMP-1O2","12.1% (MeOH), 37.1% (TBA), significant inhibition (ρ-BQ), 62.7% (FFA), 74.7% (TEMP), 84% (L-histidine)",10.1016/j.cej.2024.158891
142,Cu-N3S,"N, S co-doped carbon",Cu,"I, II","N, S",PMS,10 mg/L (OTC),0.05 min-1 (OTC),0.2 g/L,0.05 mM,7,3,10 mg/L (OTC),70 min,"1O2, OH","DMPO-OH, TEMP-1O2","significant inhibition (ethanol), significant inhibition (tert-butanol), significant inhibition (L-histidine)",10.1016/j.cej.2025.159513
143,CoSA-N/C,N-doped carbon,Co,IV,N,PMS,2 mg/L (sulfamethoxazole),0.701 min-1 (sulfamethoxazole),0.03 g/L,1 mM,3.2,5,2 mg/L (sulfamethoxazole),48 h,Co(IV)=O,DMPOX,"significant inhibition (DMSO), negligible inhibition (MeOH, TBA, p-BQ)",10.1016/j.cej.2025.159831
144,Ni0.5–Fe0.5–NC,nitrogen-doped carbon,,,N,O2,"20 mg/L (florfenicol), 20 mg/L (thiamphenicol), 20 mg/L (bisphenol A), 20 mg/L (phenol), 20 mg/L (sulfamethoxazole), 20 mg/L (tetracycline hydrochloride)",0.494 min-1 (florfenicol),6.0 mg,,7,8,"132.01 mg/L (COD), 43.35 mg/L (TOC)",3 hours,OH,DMPO-OH,dominant inhibition (tert-butanol),10.1016/j.ces.2023.118914
145,3DFe-N-C-350,nitrogen-doped carbon,Fe,"II, III",N,PMS,20 mg/L (Orange II),0.104 min-1 (Orange II),0.05 g/L,0.10 g/L,6.66,5,20 mg/L (Orange II),1000 min,"SO4-, OH, 1O2, O2-","DMPO-O2, TEMP-1O2","significant inhibition (tert-butyl alcohol), significant inhibition (methanol), significant inhibition (p-benzoquinone), strong inhibition (furfuryl alcohol), strong inhibition (L-histidine)",10.1016/j.ces.2024.121127
146,Co9S8 QDsFe3O4,Fe3O4,,,,H2O2,20 mg/L (Rhodamine B),0.58558 min-1 (Rhodamine B),15 mg,0.4 mmol/L,4,5,,,OH,DMPO-OH,significant inhibition (T-butanol),10.1016/j.chemosphere.2020.128648
147,Co-BTC/5MNC,N-doped carbon material derived from Co-BTC/melamine,Co,,N,PMS,20 mg/L (sulfamethazine),0.174 min-1 (sulfamethazine),50 mg/L,0.50 mM,7,4,,,surface-bound SO4-,"DMPO-X, TEMP-1O2","significant inhibition (KI), no inhibition (methanol, TBA), slight inhibition (FFA)",10.1016/j.chemosphere.2022.133946
148,SA-Co/g-C3N4,g-C3N4,Co,II,"N, C",PMS,40 mg/L (RhB),,0.10 g/L,0.3 g/L,7,5,"20 mg/L (MG), 20 mg/L (MB), 20 mg/L (MO), 20 mg/L (CR)",15 min,"OH, SO4-","DMPO-OH, DMPO-SO4",,10.15985/j.cnki.1001-3865.2022.10.003
149,Fe–SAC,N-doped carbon,Fe,III,N,PMS,22 ppm (bisphenol A),,4.8 wt%,,,,,,"OH, SO4-, O2-, 1O2","DMPO-OH, DMPO-SO4","38.2% (OH), 20.6% (SO4-), 41.2% (1O2)",10.1016/j.coche.2023.100928
150,,,,,,,,,,,,,,,,,,
151,4%Fe-MoS2,MoS2 nanoflowers,Fe,"II, III","S, O",PMS,20 mg/L (RhB),1.41 min-1 (RhB),0.2 g/L,0.3 g/L,3,3,,,"SO4-, O2-","DMPO-OH, DMPO-SO4, DMPO-O2","29.5% (ethanol), 36.5% (benzoquinone), no inhibition (tert-butanol, beta-carotene)",10.1016/j.colsurfa.2023.131173
152,Fe@S-1,MFI molecular sieve doped with Fe atoms,,,,PDS,10 mg/L (TBBPA),0.497 min-1 (TBBPA),0.2 g/L,0.3 mM,5.0–7.0,15,200 mg/L (TBBPA),96 h,"SO4•-, •OH, O2•-, 1O2","DMPO-OH, DMPO-SO4, TEMP-1O2","51.59% (MeOH), 43.37% (TBA), 53.48% (BQ), inhibition (FFA)",10.1016/j.colsurfa.2024.134537
153,,,,,,,,,,,,,,,,,,
154,Co/Fe-N-C,N-doped carbon,"Co, Fe","0 to +2 (Co), 0 to +2 (Fe)",N,PDS,"100 mg/L (phenol), 100 mg/L (bisphenol A), 100 mg/L (2,4-dichlorophenol), 100 mg/L (N-methyl-2-pyrrolidone)",0.205 min-1 (phenol),0.5 g/L,10 mmol/L,6,5,,,"SO4-, HO, O2-, 1O2","DMPO-OH, DMPO-SO4, DMPO-O2, TEMP-1O2","79.6% inhibition (ascorbic acid), slight inhibition (methanol), slight inhibition (l-histidine), 46.9% inhibition (tert-butanol), 36.6% inhibition (p-benzoquinone)",10.1016/j.colsurfa.2024.135610
155,Co-SACs,graphene,Co,II,"S, C",PMS,320 μg/L (imidacloprid),,,,,,,,"SO4-, HO, 1O2",,,10.1016/j.ecoenv.2025.117714
156,CoCuO(Ov),CuO with enriched oxygen vacancies (Ov),Co,II,"O, Cu",PMS,20 mg/L (tetracycline),3.1068 min-1 (tetracycline),0.2 g/L,0.9 mM,7,5,,,"OH, SO4-, 1O2","DMPO-OH, DMPO-SO4, TEMPO","slight inhibition (TBA), slight inhibition (EtOH), slight inhibition (p-BQ), slight inhibition (FFA)",10.1016/j.envpol.2023.122298
157,Mn2O3-D,Mn2O3 hybridized with C,,,,PMS,10 mg/L (Bisphenol A),0.1423 min-1 (Bisphenol A),0.1 g/L,0.1 mM,7,4,,,"O2-, 1O2",TEMP-1O2,"no significant inhibition (methanol), no significant inhibition (tert-butanol), 24.3% (p-benzoquinone), 27.2% (furfuryl alcohol)",10.1016/j.envres.2024.120409
158,Fe/CN,g-C3N4,Fe,II/III,N,NaHSO3,10 mg/L (acetaminophen),0.013 min-1 (acetaminophen),0.02 g/L,5 mM,7,5,,,"SO4-, SO5-, O2-, OH","DMPO-SO3, DMPO-SO4, DMPO-OH, DMPO-O2","slight inhibition (tert-butanol), 28.2% (chloroform), 46.9% (ammonium oxalate), 44.3% (ethanol), significant inhibition (aniline), significant inhibition (N2)",10.1016/j.ese.2024.100405
159,,,,,,,,,,,,,,,,,,
160,SA-Cu-NC,N-doped carbon nanosheets,Cu,"I, II",N,PMS,50 mM (BPA),1.77 mmol s-1g-1 (BPA),0.04 g/L,1.0 mM,5.8,5,,7 days,1O2,"DMPOX, TEMP-1O2","negligible impact (MeOH), slight inhibition (TBA), 40% inhibition (EDTA), 60% inhibition (FFA)",10.1016/j.isci.2022.104930
161,Co-N/C,nitrogen-doped carbon,Co,"0, II, III","N, C",peroxymonosulfate,10 mg/L (malachite green),0.302 min-1 (malachite green),1 mg/L,48 mg/L,7,,,,"SO4-, OH, 1O2, MIV(O)/MV(O)","DMPO-OH, DMPO-SO4, TEMPO","62.4% (ethanol), 75.5% (isopropanol), 16.2% (furfuryl alcohol), almost complete inhibition (dimethyl sulfoxide)",10.1016/j.jallcom.2023.172856
162,Co-Fe PBAs@rGO,reduced graphene oxide (rGO),,,,PMS,20 mg/L (levofloxacin hydrochloride),0.109 min-1 (levofloxacin hydrochloride),50 mg/L,1 mM,5.5,5,,,"SO4-, OH",,"complete quenching (ascorbic acid), no effect (tert-butyl alcohol), significant inhibition (methanol)",10.1016/j.jcis.2018.04.070
163,CoNSC,N/S-doped carbon,,,,oxone,50 mg/L (Azorubine S),0.201 min-1 (Azorubine S),50 mg/L,50 mg/L,7,5,,,"SO4-, OH","DMPO-SO4, DMPO-OH","slight inhibition (TBA), significant inhibition (methanol)",10.1016/j.jcis.2020.05.033
164,CoN/O-pCN,polymeric carbon nitride (pCN),Co,2,"N, O",PMS,20 mg/L (tetracycline),0.11909 min-1 (tetracycline),0.2 g/L,200 mg/L,natural pH,4,,,"OH, SO4-, 1O2","DMPO-OH, DMPO-SO4, TEMP-1O2","slight inhibition (methanol), slight inhibition (TBA), significant inhibition (NaN3)",10.1016/j.jcis.2022.08.108
165,HPPC,asphalt-based hard carbon microcrystals,,,,O2,,,,,,,,,,,,10.1016/j.jcis.2023.12.096
166,,,,,,,,,,,,,,,,,,
167,Fe-N/O@C-800,Carbon,Fe,"II, III","N, O",PMS,10 mg/L (BPA),0.109 min-1 (BPA),0.1 g/L,0.4 g/L,6,5,,,"SO4-, OH, 1O2, Fe(IV)=O","DMPO-OH, DMPO-SO4, TEMP-1O2, DMPO-O2","slight inhibition (TBA), significant inhibition (FFA), no effect (p-BQ)",10.1016/j.jcis.2024.03.045
168,CoNOC,Nitrogen-doped carbon (NC),Co,,"N, O",H2O2,20 mg/L (tetracycline),0.024 min-1 (tetracycline),0.5 mg/cm2,0.5 mM (Fe2+),3,9,,,"OH, O2-","DMPO-OH, DMPO-O2-","below 40% (tert-butanol), significant inhibition (benzoquinone)",10.1016/j.jcis.2024.06.035
169,CuZn-NC,N-doped porous carbon (NC),"Cu, Zn","II, II",N,peroxymonosulfate (PMS),"25 mg/L (BPA), 25 mg/L (4-NP), 25 mg/L (CV), 25 mg/L (ST), 25 mg/L (MO), 25 mg/L (CAP)","0.08165 min-1 (BPA), 0.097 min-1 (4-NP), 0.028 min-1 (CAP)",0.1 g/L,0.4 g/L,6.7,3,,,"SO4-, OH, 1O2","DMPO-SO4•-, DMPO-•OH","slight inhibition (TBA), significant inhibition (MeOH), 49.30% (L-His), 44.30% (FFA)",10.1016/j.jcis.2024.06.082
170,Ru@NiFe-LDH,NiFe-LDH,Ru,V,"O, Ni, Fe",PMS,10 mg/L (sulfamethoxazole),0.15176 min-1 (sulfamethoxazole),0.2 g/L,0.5 mM,3,400,10 mg/L (sulfamethoxazole),400 min,"1O2, Ru(V)=O","DMPO-OH, DMPO-SO4, DMPO-O2, TEMP-1O2","significant inhibition (furfuryl alcohol), slight inhibition (methanol), slight inhibition (tert-butanol), significant inhibition (dimethyl sulfoxide)",10.1016/j.jcis.2024.07.094
171,Co/PMCNs-1,mesoporous carbon spheres,Co,II,N,PMS,20 mg/L (levofloxacin),0.175 min-1 (levofloxacin),0.1 g/L,1 mM,11,5,5 mg/L (levofloxacin),12 h,"SO4-, OH, O2-, 1O2","DMPO-O2-, TEMP-1O2, DMPO-SO4-/OH","inhibition (MeOH), inhibition (TBA), inhibition (BQ), inhibition (FFA), inhibition (DMSO)",10.1016/j.jcis.2024.08.194
172,Fe-MOF,Fe-N4 pyrazole structure,Fe,II,N,"H2O2, PMS",40 mg/L (tetracycline),"0.2938 min-1 (tetracycline), 0.2371 min-1 (tetracycline)",0.2 g/L,"5 mM (H2O2), 0.5 mM (PMS)",7,5,,,"OH, SO4-, 1O2, O2-","DMPO-OH, DMPO-SO4","45.32% (TBA), 84.78% (FFA), 80.23% (p-BQ), 50.31% (MeOH)",10.1016/j.jcis.2024.11.004
173,Co CS/A-TiO2,A-TiO2,Co,"II, III",O,PMS,10 μM (SMX),0.4926 min-1 (SMX),0.1 g/L,0.2 mM,6.93,5,5 μM (SMX),6 hours,"1O2, SO4•−, •O2−","DMPO-OH, DMPO-SO4, DMPO-O2, TEMP-1O2","slight inhibition (TBA), 85.1% (p-BQ), 87.8% (MeOH), 95.7% (FFA)",10.1016/j.jclepro.2024.144194
174,,,,,,,,,,,,,,,,,,10.1016/j.quascirev.2022.107449
175,Co-N3/WPAC,waste paper-derived active carbon (WPAC),Co,II,N,PS,20 mg/L (SIZ),0.16 min-1 (SIZ),0.2 g/L,0.5 g/L,6,5,20 mg/L (sulfisoxazole),,"OH, SO4-","DMPO-OH, DMPO-SO4, TEMP-1O2","59.3% (methanol), 68.8% (tert-butanol), slight inhibition (furfuryl alcohol), no effect (benzoquinone)",10.1016/j.jece.2022.109219
176,Cu-MoS2,MoS2,Cu,"+1, +2","S, Mo",PMS,20 mg/L (tetracycline),0.052 min-1 (tetracycline),0.15 g/L,5 mmol/L,7,,,,"1O2, OH, SO4-, O2-","DMPO-OH, DMPO-O2-, TEMP-1O2","59.9% (methanol), 67.7% (tert-butanol), 54.3% (p-benzoquinone), 29.2% (furfuryl alcohol)",10.1016/j.jece.2024.112559
177,Co-FeNi-LDH,Fe-Ni layered double hydroxides (FeNi-LDHs) with oxygen vacancies,Co,II,"Fe, Ni, O",PMS,20 mg/L (TC),1.2879 min-1 (TC),0.2 g/L,0.225 mM,7,5,,,"OH, SO4-, O2-, 1O2","DMPO-SO4, DMPO-OH, TEMP-1O2, DMPO-O2-","96.92% (EtOH), 73.17% (TBA), 62.09% (FFA), 82.1% (p-BQ), 47.21% (KI)",10.1016/j.jece.2024.113723
178,,,,,,,,,,,,,,,,,,
179,Fe@BC,chitosan biochar (BC) with Fe-Nx coordination sites and iron nanoparticles,Fe,II,N,PAA,10 mg/L (bisphenol A),0.0982 min-1 (BPA),0.15 g/L,0.5 mmol/L,5,,,,"OH, O2-","DMPO-OH, DMPO-O2-","significant reduction (tert-butanol), 75.4% (p-benzoquinone), 80.5% (L-histidine)",10.1016/j.jece.2024.114102
180,FeSAC-800,porous carbon,Fe,"II, III",N,PMS,"20 mg/L (norfloxacin), 20 mg/L (levofloxacin), 20 mg/L (ciprofloxacin), 20 mg/L (enrofloxacin), 20 mg/L (lomefloxacin), 20 mg/L (flumequine)",0.031 min-1 (norfloxacin),0.5 g/L,0.4 g/L,7,4,,,"O2-, 1O2, OH, SO4-","DMPO-OH/SO4-, DMPO-O2-, TEMP-1O2","slight inhibition (ethanol), slight inhibition (tert-butanol), 50% (p-benzoquinone), significant inhibition (L-histidine), negligible degradation (EDTA-2Na)",10.1016/j.jechem.2022.01.044
181,P-NRGO,porous nitrogen-doped reduced graphene oxide,,,,PMS,50 ppm (phenol),0.35 min-1 (phenol),0.05 g/L,0.2 g,,3,,,"1O2, O2%-",,"slight inhibition (methanol), slight inhibition (tert-butyl alcohol), slight inhibition (FFA), slight inhibition (p-benzoquinone)",10.1016/j.jhazmat.2019.121010
182,Fe0.36Mo0.64S2,MoS2 nanosheets,Fe,II,"S, Mo",PS,10 μM (aniline),0.71 μM/min (aniline),0.1 g/L,1 mM,4,5,10 μM (aniline),60 min,"SO4-, HO","DMPO-SO4, DMPO-HO","83.8% (100 mM TBA), 11.4% (500 mM EtOH)",10.1016/j.jhazmat.2020.122137
183,Fe1/N-DG,defect-enriched graphene sheets,Fe,II,"N, O",H2O2,25 mg/L (chloramphenicol),,101.6 μg/cm2,,13,5,,,"OH, O2-",,,10.1016/j.jhazmat.2021.125162
184,SAFe-OCN,"oxygen-doped, nitrogen-rich carbon support",Fe,"II, III","N, O","PMS, PAA","0.1 mM (phenol), 0.1 mM (4-chlorophenol), 0.1 mM (bisphenol A), 0.1 mM (salicylic acid), 0.1 mM (diclofenac), 0.1 mM (atrazine), 0.1 mM (sulfamethoxazole), 0.1 mM (benzoic acid), 0.1 mM (acetylsalicylic acid)","0.039 min-1 (phenol), 0.0532 min-1 (4-chlorophenol), 0.03 min-1 (bisphenol A), 0.0258 min-1 (salicylic acid), 0.0753 min-1 (diclofenac), 0.00814 min-1 (atrazine), 0.00135 min-1 (sulfamethoxazole), 0.0001 min-1 (benzoic acid), 0.0001 min-1 (acetylsalicylic acid)",0.5 g/L,1 mM,7,4,,,high-valent Fe species,"DMPOX, TEMPO","no inhibition (TBA), no inhibition (ethanol), no inhibition (FFA)",10.1016/j.jhazmat.2021.126294
185,Mn-SAC@PZS,"porous N, P, S-co-doped carbon framework",Mn,"II, III, IV","N, S",O2,"10 mg/L (SFA), 10 mg/L (SPY), 10 mg/L (SMX), 10 mg/L (CIP), 10 mg/L (TCN), 10 mg/L (OTC)",0.25 min-1 (CIP),0.4 mg/cm2,,2月4日,10,,60 hours,"1O2, Mn*, H*",,"54.5% (SCN-), 47.2% (FFA), 43.9% (TBA), 23.7% (BQ), 4.6% (HO2-/O2-)",10.1016/j.jhazmat.2021.127794
186,CN-FeNi-P,carbon nitrides,"Fe, Ni",,"N, P",H2O2,10 mg/L (MOX),0.26 min-1 (MOX),0.1 g/L,49 mmol/L,3,5,,,"OH, O2•−",DMPO-OH,"33% (tert-butanol), 19% (AgNO3), 18% (EDTA-2Na), 17% (1,4-benzoquinone)",10.1016/j.jhazmat.2022.129724
187,,,,,,,,,,,,,,,,,,
188,Fe-SA/NC,nitrogen-doped porous carbon,Fe,II,"N, O",PMS,10 mg/L (sulfamethoxazole),0.0862 min-1 (sulfamethoxazole),0.05 g/L,0.5 mM,5.6,5,10 mg/L (sulfamethoxazole),500 min,1O2,"DMPO-SO4, DMPO-OH, TEMPO","slight inhibition (tert-butanol), slight inhibition (methanol), significant inhibition (sodium azide)",10.1016/j.jhazmat.2023.131333
189,,,,,,,,,,,,,,,,,,
190,Fe-N/C,nitrogen-doped carbons,Fe,II/III,N,peroxymonosulfate,"25 μM (sulfamethazine), 25 μM (nitrobenzene), 25 μM (atrazine), 25 μM (benzoic acid), 25 μM (oxytetracycline), 25 μM (tetracycline), 25 μM (2,4-dichlorophenol), 50 μM (phenol), 25 μM (furfuryl alcohol)","0.0964 min-1 (phenol), 0.0859 min-1 (phenol)",80 mg/L,0.5 mM,7,,,,1O2,"DMPO-OH, DMPO-SO4, TEMP-1O2","significant inhibition (NaN3), slight inhibition (tert-butanol), slight inhibition (methanol)",10.1016/j.jhazmat.2023.132133
191,SA-Co-PCN,polymerized carbon nitride (PCN),Co,between 0 and +2,N,PMS,"20 μM (SMX), 20 μM (SIX), 20 μM (SDZ), 20 μM (SMT)","0.1978 min-1 (SMX), 0.7499 min-1 (SMX)",0.15 g/L,0.7 mM,5.35,4,,,"1O2, SO4·−","TEMP-1O2, DMPO-SO4·−","slight inhibition (methanol), significant inhibition (furfuryl alcohol), little effect (tert-butanol, p-benzoquinone)",10.1016/j.jhazmat.2023.132316
192,FeCN,g-C3N4,Fe,"II, III",N,PAA,1 mg/L (APAP),0.810 ms-1 (APAP),200 mg in 250 mL (0.8 g/L),2 mM,7,,,2 hours,"OH, ROO-, ROOO-, O2(1)","DMPO-OH, DMPO-ROO","75% (TBA), 23% (MeOH), 15% (FFA)",10.1016/j.jhazmat.2023.132506
193,Fe-SAC-BC,waste biomass-derived carbon,Fe,III,N,PMS,10 mg/L (oxytetracycline),0.12811 min-1 (oxytetracycline),0.1 g/L,1 mM,7,10,,,"high-valent iron oxides, Fe(IV)-OH",DMPOX,"negligible inhibition (FFA), significant inhibition (SCN-), slight inhibition (EtOH, TBA)",10.1016/j.jhazmat.2023.132647
194,LFC73O,LaFeO3,,,,PAA,10 μM (SMX),0.320 min-1 (SMX),0.2 g/L,0.2 mM,4,4,,,"CH3C(O)O⋅, CH3C(O)OO⋅, 1O2","DMPO-OH, TMP-1O2","37.9% inhibition (2,4-HD), 81% inhibition (FFA), slight inhibition (TBA)",10.1016/j.jhazmat.2023.132662
195,Fe1/N/MoS2,nitrogen-coordinated molybdenum disulfide (MoS2),Fe,III,N,H2O2,10 mg/L (paracetamol),0.063 min-1 (paracetamol),4 mg (catalyst) / 500 μL (solution),,7,10,10 mg/L (paracetamol),,"OH, O2-, 1O2","DMPO-OH, DMPO-O2-, TEMPO-1O2",,10.1016/j.jhazmat.2024.133756
196,CoN4S-CB,carbon black,Co,IV,"N, S",PMS,78.96 μM (SMX),0.72311 min-1 (SMX),0.1 g/L,0.5 mM,7.4,4,20 mg/L (RhB),600 min,Co(IV)=O,DMPOX,"negligible impact (methanol, tert-butanol), 13.6% (20 mM p-benzoquinone), sharp decrease (L-histidine)",10.1016/j.jhazmat.2024.134515
197,Co-NC,carbon black with oxygen functionalities and structural defects,Co,II,N,O3,"10 mg/L (sulfamethoxazole), 10 mg/L (atrazine), 10 mg/L (4-hydroxybenzoic acid), 2.28 mg/L (bisphenol A), 50 mg/L (Rhodamine B), 90.03 mg/L (oxalic acid)",0.2872 min-1 (sulfamethoxazole),0.1 g/L,15 mg/L,6.1,5,Biotreated high-salinity pharmaceutical wastewater,,"OH, O2•-, 1O2, *O","DMPO-OH, DMPO-O2•-, TEMP-1O2","significant inhibition (methanol), significant inhibition (tert-butanol), significant inhibition (dimethyl sulfoxide), significant inhibition (furfuryl alcohol), significant inhibition (p-benzoquinone)",10.1016/j.jhazmat.2024.135289
198,Cu(II)/PDS,,,,,PDS,5 μM (ofloxacin),0.0615 min-1 (ofloxacin),10 μM (Cu(II)),0.5 mM (PDS),7,,,,"Cu(III), OH","DMPO-OH, DMPO-OCH3","22% inhibition (MeOH), 47-fold inhibition (t-BuOH)",10.1016/j.jhazmat.2024.136819
199,,,,,,PDS,10 mg/L (ciprofloxacin),0.0791 min-1 (ciprofloxacin),,15 mM,7,,10 mg/L (ciprofloxacin),40 min,"SO4-, OH, O2-, 1O2",,"significant inhibition (tert-butanol), significant inhibition (methanol), significant inhibition (L-histidine), significant inhibition (p-benzoquinone)",10.1016/j.jwpe.2022.103184
200,,,,,,,,,,,,,,,,,,
201,Cu2(OH)3F/BiOBr,BiOBr with highly exposed (010) facets,,,,H2O2,20 mg/L (TC-HCl),0.06355 min-1 (TC-HCl),0.2 g/L,40 mM,5,5,,,"OH, O2-, h+",,"sharp decrease (IPA), slight decrease (MeOH), slight decrease (TEMPOL)",10.1016/j.jwpe.2023.104140
202,MoS2/Co@NPC-800,Co and N co-doped porous carbon,,,,PMS,20 mg/L (PFOA),0.35 min-1 (PFOA),0.3 g/L,1.0 mM,7,5,pharmaceutical wastewater,3 hours,"SO4-, OH, 1O2","DMPO-OH, DMPO-SO4, TEMP-1O2","significant inhibition (methanol), slight inhibition (tert-butanol), slight inhibition (L-histidine)",10.1016/j.jwpe.2023.104663
203,N-Mn-300,manganese oxide,,,,PMS,20 mg/L (BPA),0.1067 min-1 (BPA),0.3 g/L,0.4 mM,5.18,4,,,"1O2, OH, SO4-","DMPOX, TEMP-1O2","trivial inhibition (MeOH), significant inhibition (TEMP), slight inhibition (TBA), inhibition (BQ)",10.1016/j.jwpe.2024.105574
204,Ag@Bi2WO6-CFA,Coal fly ash (CFA),,,,H2O2,10 ppm (methylene blue),0.07 min-1 (methylene blue),10 mg/100 mL,10 mM,8,5,,,OH,,"significant reduction (DMSO), slight reduction (EDTA), slight reduction (K2Cr2O7)",10.1016/j.pce.2023.103506
205,Fe2N/C,N-doped porous carbon,Fe,between 0 and +3,N,PMS,20 mg/L (Bisphenol A),1.3881 min-1 (Bisphenol A),0.15 g/L,0.5 g/L,6,5,20 mg/L (Bisphenol A),,"1O2, OH, SO4-","DMPO-OH, DMPO-SO4, TEMP-1O2","significant inhibition (L-Histidine), slight inhibition (tert-butyl alcohol), slight inhibition (methanol)",10.1016/j.pnsc.2023.10.002
206,Ce-doped Cu-Fe@γ-Al2O3,γ-Al2O3,,,,PDS,"2.5 g/L (PVA), 200 μg/mL (Rhodamine-B), 200 μg/mL (Reactive Red X-3B)",0.04197 s-1 (PVA),1.25 g/L,2 g/L,7,10,,,"SO4⋅-, ⋅OH, O2⋅-, 1O2","DMPO-SO4⋅-, DMPO-⋅OH, DMPO-O2⋅-, TEMP-1O2","69.74% (MeOH), 34.61% (FFA), 13.21% (BQ), 6.43% (TBA)",10.1016/j.psep.2022.09.021
207,Zn/Co-MOF@rGO-600,reduced graphene oxide (rGO),Co,0,"O, Zn",PMS,0.1 mM (tetracycline),0.189 min-1 (tetracycline),0.05 g/L,0.8 mM,7,4,,,"SO4-, O2-, 1O2","DMPO-OH, DMPO-SO4","significant inhibition (MeOH), significant inhibition (p-BQ), significant inhibition (L-histidine), slight inhibition (TBA)",10.1016/j.psep.2023.01.069
208,CC@CNC,nitrogen-doped carbon,Co,II,"N, O",PMS,20 mg/L (carbamazepine),0.55 min-1 (carbamazepine),0.08 g/L,0.5 g/L,,,,,1O2,"DMPOX, TEMPO","significant inhibition (TEMP), significant inhibition (FFA), slight inhibition (MeOH), slight inhibition (TBA)",10.1016/j.scib.2024.05.002
209,S Gr,graphene,,,,O3,0.05 mM (carbamazepine),,30 mg/L,0.08 mM,7,,,,HO•,,"significant inhibition (TBA), negligible contribution (p-BQ), negligible contribution (FFA)",10.1016/j.scitotenv.2022.161079
210,SA-MCN,g-C3N4,Mn,"II, III",N,PMS,2.5e6 cells/mL (Microcystis aeruginosa),0.1200 min-1 (Microcystis aeruginosa),400 mg/L,0.32 mM,7,5,,,"OH, SO4-, O2-, 1O2","DMPO-OH, DMPO-SO4, DMPO-O2-, TEMP-1O2","79.4% (TBA), 94.1% (MeOH), 77.9% (FFA), slight inhibition (BQ)",10.1016/j.scitotenv.2024.170915
211,Fe-NSC,N-doped stacked carbon nanosheets,Fe,II,N,O2,"20 mg/L (phenol), 20 mg/L (2,4-dichlorophenol), 20 mg/L (sulfamethoxazole), 20 mg/L (atrazine), 20 mg/L (bisphenol A)","0.071 min-1 (phenol), 0.037 min-1 (2,4-dichlorophenol), 0.037 min-1 (sulfamethoxazole), 0.037 min-1 (atrazine), 0.037 min-1 (bisphenol A)",1.6 mg/cm2,,6,10,362 mg/L (COD in coking wastewater),3 hours,"1O2, OH","DMPO-OH, TEMP-1O2","significant suppression (1.5 M furfuryl alcohol), minor effect (1.5 M tert-butanol)",10.1016/j.scitotenv.2024.173042
212,SA Co/CMK-3,CMK-3,Co,III,N,"PMS, O3","10 mg/L (APAP), 10 mg/L (nitrobenzene), 10 mg/L (sulfamethoxazole)",0.534 min-1 (APAP),0.02 g/L,"0.4 g/L (PMS), 50 mg/h (O3)",7,5,,,"SO4-, OH, 1O2","DMPOX, TEMP-1O2","significant inhibition (MeOH), moderate inhibition (TBA), slight inhibition (FFA)",10.1016/j.seppur.2022.120582
213,Co-N5/CNT,carbon nanotubes (CNT) with five-coordinated nitrogen atoms,Co,II,N,PMS,10 mg/L (sulfamerazine),0.094 min-1 (sulfamerazine),0.03 g/L,0.3 mM,5.53,5,,,electron transfer,DMPOX,"slight inhibition (MeOH), slight inhibition (TBA), significant inhibition (K2Cr2O7), 75.2% (BQ), 80.2% (FFA)",10.1016/j.seppur.2022.122398
214,Fe-N-C,N-doped porous carbon matrix,Fe,II,N,peroxymonosulfate (PMS),20 mg/L (BPA),0.395 min-1 (BPA),75 mg/L,0.2 g/L,6,5,,,"1O2, Fe(IV)=O, OH, SO4-","DMPO-OH, DMPO-SO4, TEMP-1O2","79.9% (TBA), 73.9% (MeOH), 32.7% (5 mM L-histidine), 21.7% (10 mM L-histidine), 15.0% (20 mM L-histidine), 95.3% (FFA), significant inhibition (DMSO)",10.1016/j.seppur.2022.122402
215,SA-Cu-CN,carbon nitride (CN) layers,Cu,I,N,"H2O2, PMS",20 ppm (41.6 μM) (doxycycline hyclate),0.42539 min-1 (doxycycline hyclate),0.1 g/L,"20 mM (H2O2), 1 mM (PMS)",7,5,,,"OH, SO4-","DMPO-OH, DMPO-O2-, DMPO-SO4-",slight inhibition (isopropyl alcohol),10.1016/j.seppur.2022.122955
216,FeOx-B-1,iron oxide,,,,PMS,20 mg/L (TTCH),,300 mg/L,400 mg/L,4.4,10,,8 days,"OH, SO4-, 1O2, surface reactive complexes","DMPO-OH, DMPO-SO4, TEMP-1O2","6.52% (TBA), 2.39% (MeOH), 17.39% (FFA)",10.1016/j.seppur.2023.123391
217,5.5SACu-hsCN,hollow spherical graphitic carbon nitride (hsCN),Cu,I,N,H2O2,20 mg/L (acetaminophen),0.035 min-1 (acetaminophen),0.2 g/L,1000 ppm,5.4,4,,,"OH, 1O2","DMPO-OH, TEMP-1O2","slight inhibition (tert-butanol), significant inhibition (L-histidine)",10.1016/j.seppur.2023.124016
218,,,,,,,,,,,,,,,,,,
219,CFP@Fe SAs-PANIc,"carbon fiber paper (CFP) co-electrodeposited by aniline and inorganic Fe source, pyrolyzed at 500 °C",Fe,between +2 and +3,"N, O",O2,20 mg/L (4-hydroxybenzoic acid),0.0335 min-1 (4-hydroxybenzoic acid),,,3,6,"42 mg/L (TOC), 356 mg/L (COD)",4 hours,"OH, O2-",DMPO-OH,"31% inhibition (ethanol), 33.6% inhibition (tert-butanol), 9% inhibition (benzoquinone)",10.1016/j.seppur.2023.124599
220,CoAC-CN,polystyrene-based ordered porous carbon,,,,peroxymonosulfate,20 mg/L (nitenpyram),0.05 min-1 (nitenpyram),50 mg/L,0.4 mM,6.8,3,,,1O2,"DMPO-OH, DMPO-SO4","slight decrease (ethanol), enhanced degradation (tert-butanol)",10.1016/j.seppur.2023.125455
221,Co@NSC,N and S doped carbon-based catalyst,Co,II,"N, S",H2O2,10 mg/L (DMP),0.05 min-1 (DMP),,,3,4,,,"OH, 1O2, O2-","DMPO-OH, TEMP-1O2, DMPO-O2-","96.6% (TBA), 87.6% (FFA), 78.5% (BQ)",10.1016/j.seppur.2023.125580
222,CuN/CSAC(S),nitrogen doped algal-based carbon,Cu,II,"N, C",PDS,20 mg/L (phenol),0.0252 min-1 (phenol),0.05 g/L,1 mM,4,4,,,"1O2, O2•−","DMPO-SO4, DMPO-OH, O2-, 1O2","slight inhibition (MeOH), slight inhibition (TBA), 20% (p-BQ), 23% (FFA)",10.1016/j.seppur.2023.125823
223,Ni-Co-2H-MoS2 (NCMS),2H-MoS2,,,,Peroxymonosulfate (PMS),20 mg/L (tetracycline),0.141 min-1 (tetracycline),0.15 g/L,5 mmol/L,7,5,,,"1O2, SO4•−, •OH","DMPO-O2-, TEMP-1O2","slight decrease (methanol), slight decrease (tert-butanol), slight decrease (p-benzoquinone), sharp decrease (L-histidine)",10.1016/j.seppur.2023.125927
224,Fe-BNC,"B,N-codoped hierarchical porous carbon",Fe,III,N,PDS,20 mg/L (BPA),1.23 min-1 (BPA),0.2 g/L,5 mM,6.3,4,20 mg/L (BPA),180 min,"1O2, O2•−, •OH, SO4•−","DMPO-OH, DMPO-SO4, TEMP-1O2","significant inhibition (furfuryl alcohol), significant inhibition (p-benzoquinone), no effect (tert-butyl alcohol), no effect (methanol)",10.1016/j.seppur.2023.126058
225,SA-Mn-NC,nitrogen-doped carbon,Mn,"II, III",N,PMS,20 mg/L (BPA),1.56 min-1 (BPA),0.05 g/L,1 mM,7,3,,,"1O2, ⋅OH, SO4⋅−","DMPO-OH, DMPO-SO4, TEMP-1O2","68% inhibition (100 mM FFA), negligible inhibition (MeOH), negligible inhibition (TBA)",10.1016/j.seppur.2023.126129
226,FexCo1-x-ZIF,ZIF-67,Co,II,N,PMS,20 mg/L (carbamazepine),0.79 min-1 (carbamazepine),0.8 g/L,0.8 mM,,5,,,1O2,"DMPO-OH, DMPO-SO4, TEMP-1O2","no impact (p-BQ), slight inhibition (TBA), significant inhibition (MeOH), nearly terminated (NaN3)",10.1016/j.seppur.2024.127158
227,Co/UiO-66-220,hydroxyl decorated UiO-66,Co,II,O,PMS,20 mg/L (SMX),0.1 min-1 (SMX),0.1 g/L,0.7 mM,4.4,5,20 mg/L (SMX),240 min,"1O2, Co(IV)=O, electron transfer","DMPO-OH, DMPO-SO4, TEMP-1O2","81.3% (L-histidine), 20.9% (ethanol), 42.1% (benzoquinone), inhibited (PMSO)",10.1016/j.seppur.2024.127225
228,,,,,,,,,,,,,,,,,,
229,Fe3C/Fe-Nx@GCN,N-doped graphene-containing carbon nanoflakes,Fe,III,N,PMS,10 mg/L (naproxen),0.335 min-1 (naproxen),0.2 g/L,0.4 mM,3.8,5,10 mg/L (naproxen),60 min,"O2-, 1O2, Fe(IV)=O","DMPO-O2•−, TEMP-1O2","inhibition (benzoquinone), 78.5% (furfuryl alcohol), 30.9% (DMSO)",10.1016/j.seppur.2024.128955
230,Mn-Cv-CN,carbon vacancy-containing graphitic carbon nitride (Cv-CN),Mn,III,N,periodate (PI),10 mg/L (sulfamethoxazole),0.1766 min-1 (sulfamethoxazole),0.5 g/L,400 μM,5.63,3,,,"O2-, IO3-, OH, 1O2","DMPO-OH, DMPO-O2-, TEMP-1O2","no significant effect (IPA), complete inhibition (L-Histidine), significant inhibition (p-BQ), slight inhibition (FFA)",10.1016/j.seppur.2024.130515
231,FeCo-NOC,Enteromorpha-derived biochar,,,,PMS,10 mg/L (DTZ),0.1733 min-1 (DTZ),0.05 g/L,0.2 g/L,7,5,,,"1O2, SO4-, OH, O2-","DMPO-SO4-, DMPO-OH, DMPO-O2-, TEMP-1O2","80.03% (MeOH), 94.32% (TBA), 22.08% (FFA), 11.38% (TEMPO)",10.1016/j.seppur.2025.131605
232,FeN-C/diatomite,diatomite,Fe,IV,N,PMS,10 mg/L (BPA),0.378 min-1 (BPA),,,,4,,,"O2-, 1O2, Fe(IV)","DMPO-OH, DMPO-SO4, TMPO-1O2, DMPO-OOH","significant inhibition (p-BQ), significant inhibition (L-histidine), significant inhibition (DMSO)",10.1016/j.surfin.2024.104352
233,Co-NC,Co-doped ZIF-8,Co,"II, III","N, C",PDS,1 mM (EDTA-Ni),0.085 min-1 (EDTA-Ni),1 mg/cm2,3 mM,3,6,,,"SO4-, OH, O2-, 1O2",,"83.7% (methanol), 54.2% (tert-butanol), 13.5% (p-benzoquinone), 7.6% (tetrahydrofurfuryl alcohol)",10.1016/j.surfin.2024.105148
234,Ag-g-C3N4 (SAACN),g-C3N4,Ag,0 ~ +1,N,O2,20 mg/L (tetracycline),0.0409 min-1 (tetracycline),500 mg/L,,6.8,3,,,"O2-, OH, 1O2","DMPO-OOH, DMPO-OH, TEMP-1O2","almost complete suppression (TEMPOL), 33.01% (Cr6+), 36.31% (isopropanol), 72.33% (carotene), minor inhibition (EDTA-2Na)",10.1016/j.watres.2021.117314
235,U-FeCo-C,porous carbon support with ultrahigh surface area (1721.71 m2 g−1),"Fe, Co",,N,PMS,20 mg/L (sulfamethoxazole),7.94 min-1 (sulfamethoxazole),0.08 g/L,0.1 g/L,5,5,20 mg/L (sulfamethoxazole),8.33 h,Surface-activated PMS,DMPOX,"significant inhibition (p-BQ), significant inhibition (L-H), limited inhibition (EtOH), limited inhibition (TBA)",10.1016/j.watres.2023.120164
236,FeCo-NCB,N-doped carbon black (NCB),"Fe, Co","III, II",N,PMS,50 μM (BPA),0.659 min-1 (BPA),0.1 g/L,0.5 mM,6.5,5,,,"HVMO, 1O2","DMPOX, TEMPO","negligible inhibition (MeOH, TBA, p-CBA, p-BQ), no significant inhibition (NaN3, L-histidine), significant reduction (DMSO)",10.1016/j.watres.2024.121417
237,SA-Mn-CN,carbon nitride (CN) doped with single-atom manganese (SA-Mn) supported on polyvinylidene fluoride (PVDF),Mn,II,N,PMS,10 mg/L (tetracycline hydrochloride),0.99 min-1 (TCH),0.1 g/L,0.3 g/L,7,24,10 mg/L (tetracycline hydrochloride),72 h,Mn(IV)-oxo,,"no effect (methanol), no effect (tert-butanol), no effect (nitro blue tetrazolium), no effect (furfur alcohol), significant inhibition (dimethyl sulfoxide)",10.1016/j.watres.2024.122627
238,UCNv-Fe,porous ultrathin g-C3N4 nanosheets with Nv defects,Fe,III,N,PAA,10 mg/L (BPA),4680 min-1 (BPA),0.7 mg/cm2,0.7 mM,,,Fluorescent DOMs in SE,10 h,Fe(V)=O,DMPOX,"significant inhibition (DMSO), 9.81% (FFA), 11.79% (FFA)",10.1016/j.watres.2024.122983
239,FeCo-NC-2,porous N-doped graphene,Co,II,N,PMS,20 mg/L (BPA),1.252 min-1 (BPA),0.1 g/L,0.2 g/L,6,3,,,1O2,"DMPO-OH, DMPOX","slight inhibition (tert-butanol), slight inhibition (methanol), significant inhibition (NaN3), complete inhibition (KI)",10.1021/jacs.8b05992
240,Co/NC@mSiO2,mesoporous silica nanospheres containing N-doped carbon (NC) dots,,,,PMS,"30 ppmv (chlorobenzene), 30 ppmv (styrene), 30 ppmv (toluene), 10 mg/L (2-chlorophenol), 10 mg/L (2,4-dichlorophenol), 10 mg/L (2,4,6-trichlorophenol), 10 mg/L (norfloxacin), 10 mg/L (bisphenol A), 10 mg/L (rhodamine B), 10 mg/L (methylene blue)","exceptional kobs value (2-chlorophenol), exceptional kobs value (2,4-dichlorophenol), exceptional kobs value (2,4,6-trichlorophenol), exceptional kobs value (norfloxacin), exceptional kobs value (bisphenol A), exceptional kobs value (rhodamine B), exceptional kobs value (methylene blue)","50 mg/L (for VOCs), 10 mg/L (for wastewater pollutants)","16 mM (for VOCs), 0.32 mM (for wastewater pollutants)",7,,,,"HO, SO4-","DMPO-HO, DMPO-SO4","slight inhibition (tert-butyl alcohol), significant inhibition (ethanol)",10.1021/jacsau.3c00147
241,0.2 wt% Co/10 wt% g-C3N4/Bi2WO6,g-C3N4/Bi2WO6,Co,II,"N, O",PMS,100 mg/L (RhB),0.182 min-1 (RhB),1 g/L,0.1 mM,neutral,5,"300 mg/L (COD), 75 mg/L (TOC)",7 days,"h+, 1O2, O2-, e-, OH",,"48.8% (ammonium oxalate), 53.7% (furfuryl alcohol), 54.3% (p-benzoquinone), 85.3% (silver nitrate), 98.7% (tertbutanol)",10.1002/jctb.7480
242,V-g-C3N4-0.5,graphitic carbon nitride (g-C3N4),,,,PMS,10 mg/L (bisphenol A),,1 g/L,1 mM,,,,,"O2-, SO4-, h+",,"remarkable decrease (BQ), remarkable decrease (EDTA), no obvious change (IPA), marked inhibition (MeOH)",10.3390/ma15248936
243,Cu-N4/C-B,N-doped carbon substrate with boron (B) doping,Cu,II,N,PMS,20 mg/L (bisphenol A),0.6 min-1 (bisphenol A),0.1 g/L,0.2 g/L,6,,,,"1O2, Cu(III)-OH",TMP-1O2,"slight inhibition (ethanol), noticeable inhibition (benzoquinone), noticeable inhibition (sodium azide)",10.1073/pnas.2119492119
244,TiO2@Fe species-N-C,TiO2@NC,Fe,III,"N, O, C",PMS,45 mg/L (tetracycline),0.92 min-1 (tetracycline),0.2 g/L,0.5 g/L,3.5,,,,1O2,"DMPOX, TEMPO","significant inhibition (furfuryl alcohol), negligible effect (methanol, tert-butanol, dimethyl sulfoxide)",10.1073/pnas.2300281120
245,SnZVI@PBC,phosphorus-doped biochar (PBC),,,,PS,20 mg/L (trichloroethylene),0.0221 min-1 (trichloroethylene),0.2 g/L,5 mM,5,5,,,"OH, O2-, 1O2","DMPO-OH, DMPO-O2","32.5% (methanol), 22.6% (tert-butanol), strongest inhibition (p-benzoquinone), 17.5% (KI), 47.4% (furfuryl alcohol)",10.1073/pnas.2304552120
246,MoFe/C3N5,C3N5,"Mo, Fe","Mo: +4 to +6, Fe: +2 to +3",N,H2O2,"2 ppm (ibuprofen), 2 ppm (carbamazepine)","0.02118 min-1 (ibuprofen at pH 3.5), 0.00364 min-1 (ibuprofen at pH 10.5)",0.2 mg/cm2,,3.5,5,2 ppm (ibuprofen),30 minutes,"OH, O2-, 1O2","DMPO-OH, DMPO-SO4","significant inhibition (methanol), significant inhibition (p-benzoquinone), significant inhibition (tryptophan)",10.1073/pnas.2305883120
247,Cu1/C3N4/MMT,C3N4/montmorillonite (MMT),Cu,II,N,H2O2,20.0 mg/L (phenol),0.123 min-1 (phenol),0.5 g/L,800 ppm,7,6,,,"OH, O2-","DMPO-CH3, DMPO-CH(CH3)OH","significant inhibition (ethanol), significant inhibition (DMSO)",10.1073/pnas.2311585120
248,SA-FeN5,g-C3N4,Fe,II,N,PMS,30 μM (APAP),0.385 min-1 (APAP),0.2 g/L,0.6 mM,3 to 11 (optimal performance across range),5,"30 μM (acetaminophen), RhB (concentration not specified)",600 min,"Fe(IV)=O, OH, SO4-, O2-, 1O2","DMPO-OH, DMPO-SO4, DMPO-O2, TEMP-1O2","significant inhibition (KSCN), negligible inhibition (TBA, MeOH), significant inhibition (FFA, NaN3), evident stagnation (DMSO)",10.1073/pnas.2322283121
249,Fe2-N-C,N-C,Fe,IV,N,PMS,"10 mg/L (RhB), 5 mg/L (BPA), 5 mg/L (2,4-DP)","0.05 min-1 (RhB), 0.03 min-1 (BPA), 0.02 min-1 (2,4-DP)",,,5,5,,,"singlet oxygen, Fe(IV)","DMPO-OH, DMPO-SO4",non-radical reaction confirmed,10.1007/s12274-022-5124-6
250,CoSA/Clu-C2N,C2N,Co,δ+ (0 < δ < 2),N,PMS,"20 mg/L (carbamazepine), 20 mg/L (antipyrine), 20 mg/L (chlorobenzoic acid)","5.424 min-1 (carbamazepine), 2.445 min-1 (carbamazepine)",0.1 g/L,150 mg/L,6.5,5,,,"1O2, SO4·−","DMPO-OH, TEMP-1O2",,10.1007/s12274-024-6792-1
251,S-Fe/CN-4,g-C3N4,Fe,II,N,H2O2,"50 mg/L (MB), 200 mg/L (MB), 200 mg/L (RhB), 200 mg/L (phenol), 200 mg/L (MO)",,0.4 g/L,34 mmol/L,7,5,,,HO•,DMPO-OH,,10.1016/S1872-2067(20)63529-X
252,Co SSCs,porous carbon architecture with C-N defects,Co,+2 to +3,N,PDS,20 mg/L (tetracycline),0.07133 min-1 (tetracycline),0.2 g/L,0.09 mM,6,5,,,"OH, SO4-, 1O2, O2-","DMPO-OH, DMPO-SO4","significant inhibition (KSCN), 74.3% (L-His), 23.7% (ethanol), 2.6% (tert-butanol)",10.1007/s40843-024-2979-6
253,Cu2@C3N4,graphitic carbon nitride,Cu,,"O, N","H2O2, O2",0.1 MPa (CH4),,0.35 wt%,0.2 mM (H2O2),,5,,,"OOH, OH","DMPO-OOH, DMPO-OH",,10.1038/s41467-022-28987-1
254,Co-SA/PN-g-C3N4,pyrrolic N-rich graphitic carbon nitride (PN-g-C3N4),"Cu, Ni, Co, Fe","III, IV, IV, IV","N, O",PMS,"0.5 mM (phenol), 0.5 mM (2,6-M-PhOH)",,1.0 g/L,1.0 mM,7,,,,Co(IV)=O,DMPOX,"complete inhibition (10 mM DMSO), complete inhibition (10 mM ferulic acid), negligible inhibition (methanol), negligible inhibition (tert-butanol)",10.1038/s41467-024-46739-1
255,FeSA-hCN,hierarchical porous carbon nitride,Fe,II,N,H2O2,1 g/L (UHMWPE),"0.03 h-1 (UHMWPE), 0.22 h-1 (UHMWPE)",1 g/L,100 mM,7,6,,,OH,DMPO-OH,significant inhibition (ethanol),10.1038/s41467-024-53055-1
256,Cu-C3N4,graphitic carbon nitride,Cu,"I, II",N,H2O2,10 μM (rhodamine B),1.64 min-1 (rhodamine B),1 g/L,1 g/L,7,10,"10 ppm (rhodamine B), 10 ppm (methylene blue)",100 h,OH,,,10.1038/s41893-020-00635-w
257,FeSA-NGK,g-C3N4/kaolinite with N vacancies,Fe,between Fe3+ and Fe2+,N,PMS,30 mg/L (BPA),"0.5453 min-1 (BPA), 0.2875 min-1 (BPA)",0.5 g/L,0.5 mmol/L,,3,30 mg/L (BPA),240 min,"1O2, •O2−, h+","DMPO-OH, DMPO-SO4","slight inhibition (MeOH, TBA), 36.7% (FFA), 69.7% (BQ), 60.8% (EDTA-2Na)",10.1002/smll.202204793
258,Fe-CN0.05,graphitic carbon nitride (g-C3N4),Fe,III,"N, O",PMS,50 µm (BPA),0.2 min-1 (BPA),0.2 g/L,0.2 mM,6.4,5,50 µm (BPA),120 h,"O2•−, 1O2","DMPO-OH, DMPO-O2−, TMP-1O2","significant inhibition (benzoquinone), significant inhibition (furfuryl alcohol), slight inhibition (tert-butyl alcohol), slight inhibition (ethanol)",10.1002/smll.202205583
259,Fe-CN-650,g-C3N4,Fe,II,"N, O",PMS,10 mg/L (SMX),0.472 min-1 (SMX),0.1 g/L,1 mM,7.2,5,,,"1O2, Fe(IV)=O","DMPO-OH, DMPO-SO4, DMPO-O2, TEMP-1O2","slight inhibition (tert-butanol), slight inhibition (methanol), significant inhibition (p-benzoquinone), 10.65% (5 mM furfuryl alcohol), 29.04% (10 mM l-histidine)",10.1002/smll.202311552
260,Mn-S/NC,N-doped carbon,Mn,II,"S, N",PMS,10 mg/L (BPA),0.604 min-1 (BPA),0.1 g/L,0.15 g/L,3月10日,5,,,1O2,TEMP-1O2,"dramatic inhibition (L-histidine), dramatic inhibition (NaN3), dramatic inhibition (furfuryl alcohol)",10.1002/smll.202311642
261,FeNC-15,micro-mesoporous carbon matrix,Fe,II/III,N,O3,50 ppm (CH3SH),,,40 ppm,,,,600 h,"*O, *OO, 1O2, ·O2−, ·OH","DMPO-O2-, TEMP-1O2","noteworthy decrease (TEMP), significant inhibition (NBD-Cl), hindered oxidation (TBA)",10.1002/smll.202311879
262,FeMoNC,mesoporous nitrogen-doped carbon,"Fe, Mo","II, VI",N,PMS,50 ppm (4-CP),0.983 min-1 (4-CP),20 mg/L,10 mg/L,6.4,5,50 ppm (4-CP),168 h,"1O2, Fe(IV)=O","DMPO-OH, DMPO-SO4","slight suppression (methanol), significant inhibition (furfuryl alcohol), significant inhibition (oxalic acid)",10.1002/smll.202410807
263,SA-Cu/g-C3N4,graphite carbon nitride (g-C3N4),Cu,I,N,PS,10.0 mg/L (RhB),0.06 min-1 (RhB),0.12 g/L,0.4 g/L,6,5,,,"O2-, SO4-, OH","DMPO-OH, DMPO-SO4•−, DMPO-O2•−","significant inhibition (IPA), significant inhibition (MeOH), significant inhibition (p-BQ), significant inhibition (EDTA-2Na)",10.1360/SSC-2021-0043
264,CoO/TUD-1,nanoporous silicate material (TUD-1),Co,II,"O, Si",H2O2,100 ppm (methylene blue),0.019 min-1 (methylene blue),0.1 g/L,12.8 mmol/L,,,,,"OH, OOH",,,10.3390/sym13091754
